Repository: SakalioLabs/FPV-Dronecraft

# 仿真数据包

这里保存 `sim/lab` 使用的顶层 CSV 数据包和校准线索。文件主要由 `docs/scripts/*.py` 生成，用于支撑公开数据源、物理模型验证和后续参数实验。

约定：

- 只提交整理后的 CSV packet。
- 不提交 `raw/`、下载缓存、第三方依赖或大体积原始数据。
- 调参时优先引用具体 CSV 文件和字段，不只引用 Markdown 摘要。
- 运行脚本生成新数据后，先确认文件体积、来源和可复现路径，再提交。

File: docs/data/lipo_ecm_mendeley_r0_summary.csv
pack,cycle,sample_count,capacity_ah,initial_capacity_ah,capacity_soh,relative_cycle,soc_min,soc_max,r0_min_ohm,r0_max_ohm,r0_mean_ohm,r0_high_soc_ohm,r0_low_soc_ohm,r0_low_soc_over_high_soc,source_file
LiPO_1,0,11,1.02655280097656,1.02655280097656,1.0,0.0,0.102017442393058,1.0,0.0764215471266301,0.0791125230568775,0.0778196925001481,0.0764215471266301,0.0791125230568775,1.0352122671082342,"LiPo Battery LP-503562-IS-3 EIS, Capacity, ECM Data/LiPO_1_fit/model_fit_cycle_0.csv"
LiPO_1,45,10,0.994609629418985,1.02655280097656,0.9688830700893442,0.22058823529411764,0.0938617342839576,1.0,0.0780637662445415,0.0797723501112584,0.07919177728070685,0.0780637662445415,0.0793859096245059,1.016936710122628,"LiPo Battery LP-503562-IS-3 EIS, Capacity, ECM Data/LiPO_1_fit/model_fit_cycle_45.csv"
LiPO_1,90,10,0.956808773973652,1.02655280097656,0.9320599710637772,0.4411764705882353,0.0580617513229271,1.0,0.0797100327503176,0.0814080166525168,0.08089533342605786,0.0797100327503176,0.0809252636991266,1.0152456460859272,"LiPo Battery LP-503562-IS-3 EIS, Capacity, ECM Data/LiPO_1_fit/model_fit_cycle_90.csv"
LiPO_1,116,10,0.940172870889343,1.02655280097656,0.9158543720254391,0.5686274509803921,0.0410981267871648,1.0,0.0807611677980957,0.0845087921583781,0.0822065560118231,0.0807611677980957,0.0845087921583781,1.0464037911097512,"LiPo Battery LP-503562-IS-3 EIS, Capacity, ECM Data/LiPO_1_fit/model_fit_cycle_116.csv"
LiPO_1,135,10,0.922092860172421,1.02655280097656,0.8982420186231372,0.6617647058823529,0.0225994815900182,1.0,0.0816657235882361,0.0857535706627836,0.08309650561246941,0.0816657235882361,0.0857535706627836,1.05005584834047,"LiPo Battery LP-503562-IS-3 EIS, Capacity, ECM Data/LiPO_1_fit/model_fit_cycle_135.csv"
LiPO_1,180,9,0.83543935919555,1.02655280097656,0.8138298959398836,0.8823529411764706,0.0412309276324493,1.0,0.0839425572858394,0.0879859981791415,0.0861577494885395,0.0839425572858394,0.0879859981791415,1.0481691411846492,"LiPo Battery LP-503562-IS-3 EIS, Capacity, ECM Data/LiPO_1_fit/model_fit_cycle_180.csv"
LiPO_1,204,3,0.810998655186439,1.02655280097656,0.7900213748527457,1.0,0.753082930714524,1.0,0.0848797850387785,0.0875319782007183,0.08654329668657246,0.0848797850387785,0.0872181268202206,1.0275488654969356,"LiPo Battery LP-503562-IS-3 EIS, Capacity, ECM Data/LiPO_1_fit/model_fit_cycle_204.csv"
LiPO_2,0,10,0.994030039667287,0.994030039667287,1.0,0.0,0.0933246882811448,1.0,0.0743510951147802,0.0769349136172572,0.07561794750937999,0.0743510951147802,0.0768292055747357,1.0333298447874895,"LiPo Battery LP-503562-IS-3 EIS, Capacity, ECM Data/LiPO_2_fit/model_fit_cycle_0.csv"
LiPO_2,20,10,0.987917991180085,0.994030039667287,0.993851243681481,0.0625,0.087718050003511,1.0,0.074502757607095,0.0763999165858296,0.07560388043515326,0.074502757607095,0.0762765288027145,1.0238081280826388,"LiPo Battery LP-503562-IS-3 EIS, Capacity, ECM Data/LiPO_2_fit/model_fit_cycle_20.csv"
LiPO_2,40,10,0.979864168415784,0.994030039667287,0.985749051149154,0.125,0.0805016174177055,1.0,0.0745126705994366,0.0764017642639495,0.07561919712962428,0.0745126705994366,0.0761502286201664,1.021976906847601,"LiPo Battery LP-503562-IS-3 EIS, Capacity, ECM Data/LiPO_2_fit/model_fit_cycle_40.csv"
LiPO_2,60,10,0.974307426435509,0.994030039667287,0.9801589364056047,0.1875,0.0755442228366193,1.0,0.074627487601105,0.0762619963957134,0.07568556448974492,0.074627487601105,0.0762619963957134,1.0219022353177034,"LiPo Battery LP-503562-IS-3 EIS, Capacity, ECM Data/LiPO_2_fit/model_fit_cycle_60.csv"
LiPO_2,80,10,0.971808617256899,0.994030039667287,0.9776451198418252,0.25,0.0723098319485231,1.0,0.0748124698439372,0.0762837980828109,0.07577148251852885,0.0748124698439372,0.0762837980828109,1.0196668849717563,"LiPo Battery LP-503562-IS-3 EIS, Capacity, ECM Data/LiPO_2_fit/model_fit_cycle_80.csv"
LiPO_2,100,10,0.966533037081749,0.994030039667287,0.9723378555091338,0.3125,0.0683909818557454,1.0,0.0749449812327806,0.0764748807375614,0.07598765224171562,0.0749449812327806,0.0764748807375614,1.020413635170965,"LiPo Battery LP-503562-IS-3 EIS, Capacity, ECM Data/LiPO_2_fit/model_fit_cycle_100.csv"
LiPO_2,120,10,0.967922621634478,0.994030039667287,0.9737357856493477,0.375,0.0691566971992996,1.0,0.075471036915538,0.0767417231147235,0.0763327544679871,0.075471036915538,0.0766690620482082,1.015873972077672,"LiPo Battery LP-503562-IS-3 EIS, Capacity, ECM Data/LiPO_2_fit/model_fit_cycle_120.csv"
LiPO_2,140,10,0.961533742225308,0.994030039667287,0.96730853581361,0.4375,0.0629717353281746,1.0,0.0756213654967625,0.0769242219616213,0.07646483737093437,0.0756213654967625,0.0769242219616213,1.0172286820834329,"LiPo Battery LP-503562-IS-3 EIS, Capacity, ECM Data/LiPO_2_fit/model_fit_cycle_140.csv"
LiPO_2,160,10,0.958480840674763,0.994030039667287,0.9642372991017226,0.5,0.0594069552224703,1.0,0.0758653516587915,0.0785149513395016,0.07682642977713303,0.0758653516587915,0.0785149513395016,1.034925029974511,"LiPo Battery LP-503562-IS-3 EIS, Capacity, ECM Data/LiPO_2_fit/model_fit_cycle_160.csv"
LiPO_2,180,10,0.952373012074756,0.994030039667287,0.9580927880142596,0.5625,0.0536604083235275,1.0,0.0762233927565023,0.0790711353206431,0.0772340851698877,0.0762233927565023,0.0790711353206431,1.0373604803086893,"LiPo Battery LP-503562-IS-3 EIS, Capacity, ECM Data/LiPO_2_fit/model_fit_cycle_180.csv"
LiPO_2,200,10,0.947370305294845,0.994030039667287,0.9530600359038852,0.625,0.0483731878095812,1.0,0.0764619310171075,0.0794525912230045,0.07754505500745257,0.0764619310171075,0.0794525912230045,1.0391130614426658,"LiPo Battery LP-503562-IS-3 EIS, Capacity, ECM Data/LiPO_2_fit/model_fit_cycle_200.csv"
LiPO_2,220,10,0.945704395906274,0.994030039667287,0.9513841213720381,0.6875,0.0466968282841518,1.0,0.0767250743433031,0.0798276104965234,0.07780204162697983,0.0768039222726296,0.0798276104965234,1.0393689297945055,"LiPo Battery LP-503562-IS-3 EIS, Capacity, ECM Data/LiPO_2_fit/model_fit_cycle_220.csv"
LiPO_2,240,10,0.940981890206006,0.994030039667287,0.9466332531771003,0.75,0.0419155107459612,1.0,0.0769786375003339,0.0801827813148681,0.07808010860575136,0.0769786375003339,0.0801827813148681,1.0416238052345406,"LiPo Battery LP-503562-IS-3 EIS, Capacity, ECM Data/LiPO_2_fit/model_fit_cycle_240.csv"
LiPO_2,260,10,0.936821580437169,0.994030039667287,0.9424479573582442,0.8125,0.037949639544706,1.0,0.077544660022642,0.0808922537566377,0.07865439672525042,0.0775804869486138,0.0808922537566377,1.0426881415454052,"LiPo Battery LP-503562-IS-3 EIS, Capacity, ECM Data/LiPO_2_fit/model_fit_cycle_260.csv"
LiPO_2,280,10,0.935711614268803,0.994030039667287,0.9413313249386268,0.875,0.0368083595958655,1.0,0.0778663310553491,0.0813310417622876,0.07903428400854144,0.0778663310553491,0.0813310417622876,1.0444956203789248,"LiPo Battery LP-503562-IS-3 EIS, Capacity, ECM Data/LiPO_2_fit/model_fit_cycle_280.csv"
LiPO_2,300,10,0.929880687576464,0.994030039667287,0.9354653787804095,0.9375,0.0307677272582669,1.0,0.0780467104074382,0.0817580040628743,0.07928202061809828,0.0780467104074382,0.0817580040628743,1.0475522111830404,"LiPo Battery LP-503562-IS-3 EIS, Capacity, ECM Data/LiPO_2_fit/model_fit_cycle_300.csv"
LiPO_2,320,10,0.924603673369409,0.994030039667287,0.9301566718032829,1.0,0.0252343017549396,1.0,0.0783792021800675,0.082302366357097,0.07966442061210516,0.0783792021800675,0.082302366357097,1.0500536375455376,"LiPo Battery LP-503562-IS-3 EIS, Capacity, ECM Data/LiPO_2_fit/model_fit_cycle_320.csv"
LiPO_3,0,10,0.98549202031104,0.98549202031104,1.0,0.0,0.0854307108008909,1.0,0.0756386780126354,0.0774220769945631,0.07659831755840678,0.0756386780126354,0.0769105433775355,1.01681501314298,"LiPo Battery LP-503562-IS-3 EIS, Capacity, ECM Data/LiPO_3_fit/model_fit_cycle_0.csv"
LiPO_3,45,10,0.903798053062179,0.98549202031104,0.9171033701286827,0.1,0.00307420232367661,1.0,0.0781882713689281,0.0809014643800968,0.07929486321836485,0.0781882713689281,0.0809014643800968,1.034700767310312,"LiPo Battery LP-503562-IS-3 EIS, Capacity, ECM Data/LiPO_3_fit/model_fit_cycle_45.csv"
LiPO_3,80,10,0.921344964054144,0.98549202031104,0.9349085990197566,0.17777777777777778,0.0214227379754297,1.0,0.0792358664733557,0.0823812015891146,0.08030311343338753,0.0792358664733557,0.0823812015891146,1.0396958505756553,"LiPo Battery LP-503562-IS-3 EIS, Capacity, ECM Data/LiPO_3_fit/model_fit_cycle_80.csv"
LiPO_3,90,10,0.910784963916051,0.98549202031104,0.9241931392083621,0.2,0.0103953060234241,1.0,0.0791728053237078,0.08259226221779,0.08030156406296057,0.0792795804193512,0.08259226221779,1.0417848048755594,"LiPo Battery LP-503562-IS-3 EIS, Capacity, ECM Data/LiPO_3_fit/model_fit_cycle_90.csv"
LiPO_3,135,10,0.885192491884972,0.98549202031104,0.8982239060703794,0.3,-0.0181972438168596,1.0,0.0797373504235159,0.0843674602920079,0.08107694327393276,0.079930743142511,0.0843674602920079,1.0555070173886227,"LiPo Battery LP-503562-IS-3 EIS, Capacity, ECM Data/LiPO_3_fit/model_fit_cycle_135.csv"
LiPO_3,180,9,0.865473063834687,0.98549202031104,0.87821417728124,0.4,0.0744592113898668,1.0,0.0802102228051556,0.0822766287603596,0.0813567320667749,0.080484034841406,0.0802102228051556,0.9965979335306693,"LiPo Battery LP-503562-IS-3 EIS, Capacity, ECM Data/LiPO_3_fit/model_fit_cycle_180.csv"
LiPO_3,225,9,0.833805667218662,0.98549202031104,0.8460805871928797,0.5,0.0386418696561104,1.0,0.0813120077697093,0.0854290012873516,0.08315528819341668,0.0813120077697093,0.0854290012873516,1.050632048458358,"LiPo Battery LP-503562-IS-3 EIS, Capacity, ECM Data/LiPO_3_fit/model_fit_cycle_225.csv"
LiPO_3,270,9,0.792142461825171,0.98549202031104,0.8038040344305942,0.6,-0.0115674435206452,1.0,0.0824902609917251,0.0879176557355253,0.08511578822283312,0.0824902609917251,0.0879176557355253,1.0657943698874301,"LiPo Battery LP-503562-IS-3 EIS, Capacity, ECM Data/LiPO_3_fit/model_fit_cycle_270.csv"
LiPO_3,315,8,0.767421659059552,0.98549202031104,0.7787193028892706,0.7,0.0868646676177887,1.0,0.0830685998318858,0.0873091286288043,0.0854349092208034,0.0830685998318858,0.0873091286288043,1.05104851659352,"LiPo Battery LP-503562-IS-3 EIS, Capacity, ECM Data/LiPO_3_fit/model_fit_cycle_315.csv"
LiPO_3,360,8,0.741034650555741,0.98549202031104,0.7519438364623758,0.8,0.0543492219718861,1.0,0.0838700769115325,0.0884159584724329,0.08625157884697916,0.0838700769115325,0.0884159584724329,1.0542014712314556,"LiPo Battery LP-503562-IS-3 EIS, Capacity, ECM Data/LiPO_3_fit/model_fit_cycle_360.csv"
LiPO_3,405,8,0.714092144304574,0.98549202031104,0.7246046944948301,0.9,0.0182854387380393,1.0,0.0846203368145752,0.0898718223823929,0.08718050280270447,0.0846203368145752,0.0898718223823929,1.0620593791693957,"LiPo Battery LP-503562-IS-3 EIS, Capacity, ECM Data/LiPO_3_fit/model_fit_cycle_405.csv"
LiPO_3,450,7,0.684096859560876,0.98549202031104,0.6941678323736827,1.0,0.121804821538112,1.0,0.085832148775315,0.0898731867741061,0.08814643041188831,0.085832148775315,0.0898731867741061,1.0470807041003882,"LiPo Battery LP-503562-IS-3 EIS, Capacity, ECM Data/LiPO_3_fit/model_fit_cycle_450.csv"
LiPO_4,0,11,1.04048704404695,1.04048704404695,1.0,0.0,0.0838357011573535,1.0,0.0743755386245878,0.076663915103165,0.07558552006236605,0.0743755386245878,0.0765257943510557,1.028910791991993,"LiPo Battery LP-503562-IS-3 EIS, Capacity, ECM Data/LiPO_4_fit/model_fit_cycle_0.csv"
LiPO_4,45,11,1.01935085050873,1.04048704404695,0.9796862501468435,0.14285714285714285,0.0822914435334615,1.0,0.076234194423051,0.077806813243679,0.07717945816188107,0.076234194423051,0.077806813243679,1.020628785186618,"LiPo Battery LP-503562-IS-3 EIS, Capacity, ECM Data/LiPO_4_fit/model_fit_cycle_45.csv"
LiPO_4,90,11,0.997961160566244,1.04048704404695,0.9591288678470203,0.2857142857142857,0.0782116888486731,1.0,0.0774666971932661,0.0814752569505134,0.07867436413929657,0.0774666971932661,0.0814752569505134,1.051745587490927,"LiPo Battery LP-503562-IS-3 EIS, Capacity, ECM Data/LiPO_4_fit/model_fit_cycle_90.csv"
LiPO_4,135,10,0.976290894801003,1.04048704404695,0.9383018273862809,0.42857142857142855,0.0768150079231343,1.0,0.0787348590024782,0.0803592500385868,0.07976927794671303,0.0787348590024782,0.0796899278279048,1.0121301903315345,"LiPo Battery LP-503562-IS-3 EIS, Capacity, ECM Data/LiPO_4_fit/model_fit_cycle_135.csv"
LiPO_4,180,10,0.935735896820434,1.04048704404695,0.8993248903714467,0.5714285714285714,0.037104517094097,1.0,0.0801483983900584,0.0834217838921004,0.0819095266444402,0.0801483983900584,0.0834217838921004,1.0408415585064024,"LiPo Battery LP-503562-IS-3 EIS, Capacity, ECM Data/LiPO_4_fit/model_fit_cycle_180.csv"
LiPO_4,225,9,0.871018238287827,1.04048704404695,0.8371255012460529,0.7142857142857143,0.080358351803232,1.0,0.082209498734185,0.0850813297770222,0.08403294828663257,0.082209498734185,0.0830302198224284,1.0099832878302435,"LiPo Battery LP-503562-IS-3 EIS, Capacity, ECM Data/LiPO_4_fit/model_fit_cycle_225.csv"
LiPO_4,270,9,0.794079877123371,1.04048704404695,0.7631809369147124,0.8571428571428571,-0.00874472612304378,1.0,0.0844905944534824,0.0894428848754928,0.08673978438120587,0.0844905944534824,0.0894428848754928,1.0586135114096866,"LiPo Battery LP-503562-IS-3 EIS, Capacity, ECM Data/LiPO_4_fit/model_fit_cycle_270.csv"
LiPO_4,315,8,0.701867811941701,1.04048704404695,0.6745569932440509,1.0,0.00198014536668967,1.0,0.0871015394544943,0.0926655580898351,0.08961447311790867,0.0871015394544943,0.0926655580898351,1.0638796819228173,"LiPo Battery LP-503562-IS-3 EIS, Capacity, ECM Data/LiPO_4_fit/model_fit_cycle_315.csv"
LiPO_5,0,11,1.02492190469931,1.02492190469931,1.0,0.0,0.0848427490716755,1.0,0.0765165607984675,0.0783581247207351,0.07760100353552725,0.0765165607984675,0.0779735076373958,1.019040934716939,"LiPo Battery LP-503562-IS-3 EIS, Capacity, ECM Data/LiPO_5_fit/model_fit_cycle_0.csv"
LiPO_5,45,11,1.01072915498403,1.02492190469931,0.9861523598527793,0.08333333333333333,0.0827183783740612,1.0,0.0764042945367905,0.0798836660435746,0.07776170082955977,0.0764042945367905,0.0798836660435746,1.0455389520690974,"LiPo Battery LP-503562-IS-3 EIS, Capacity, ECM Data/LiPO_5_fit/model_fit_cycle_45.csv"
LiPO_5,90,11,1.00489515013868,1.02492190469931,0.9804602141208939,0.16666666666666666,0.0826455014560756,1.0,0.0765882708810937,0.0807106328619877,0.07810497846784134,0.0765882708810937,0.0807106328619877,1.0538249778127793,"LiPo Battery LP-503562-IS-3 EIS, Capacity, ECM Data/LiPO_5_fit/model_fit_cycle_90.csv"
LiPO_5,135,11,0.997119768237826,1.02492190469931,0.9728738976755106,0.25,0.0818966254983997,1.0,0.0765366561494073,0.0815059448818664,0.07822518721734889,0.0765366561494073,0.0815059448818664,1.0649269119199374,"LiPo Battery LP-503562-IS-3 EIS, Capacity, ECM Data/LiPO_5_fit/model_fit_cycle_135.csv"
LiPO_5,180,11,0.992122731763323,1.02492190469931,0.9679983686702357,0.3333333333333333,0.0814690702423312,1.0,0.0769099546062305,0.0822603004033034,0.07847046138347537,0.0769099546062305,0.0822603004033034,1.0695663626960386,"LiPo Battery LP-503562-IS-3 EIS, Capacity, ECM Data/LiPO_5_fit/model_fit_cycle_180.csv"
LiPO_5,225,10,0.98573144342867,1.02492190469931,0.9617624903019926,0.4166666666666667,0.0859397713641259,1.0,0.0772384481349599,0.07904590478367,0.0784100234331643,0.0772384481349599,0.078764141058042,1.0197530240433654,"LiPo Battery LP-503562-IS-3 EIS, Capacity, ECM Data/LiPO_5_fit/model_fit_cycle_225.csv"
LiPO_5,270,10,0.975458191193441,1.02492190469931,0.9517390415025029,0.5,0.0757428342441478,1.0,0.0776915124047843,0.0796924425955011,0.07904862046745273,0.0776915124047843,0.0793828255007169,1.0217695993240627,"LiPo Battery LP-503562-IS-3 EIS, Capacity, ECM Data/LiPO_5_fit/model_fit_cycle_270.csv"
LiPO_5,315,10,0.956846068823585,1.02492190469931,0.9335794897507854,0.5833333333333334,0.0580570415420344,1.0,0.0786700821145534,0.0806229801349484,0.08000729016104002,0.0786700821145534,0.080173161612487,1.0191061132457562,"LiPo Battery LP-503562-IS-3 EIS, Capacity, ECM Data/LiPO_5_fit/model_fit_cycle_315.csv"
LiPO_5,360,10,0.932960977882533,1.02492190469931,0.9102751864360276,0.6666666666666666,0.0336420558910856,1.0,0.079713191107262,0.083662979792223,0.08143840556642355,0.079713191107262,0.083662979792223,1.0495500008229024,"LiPo Battery LP-503562-IS-3 EIS, Capacity, ECM Data/LiPO_5_fit/model_fit_cycle_360.csv"
LiPO_5,405,10,0.898245839907669,1.02492190469931,0.8764041784931847,0.75,-0.00339805552785588,1.0,0.0818651256167034,0.0870017816146579,0.08396007774771722,0.0838354103510727,0.0870017816146579,1.0377689004005057,"LiPo Battery LP-503562-IS-3 EIS, Capacity, ECM Data/LiPO_5_fit/model_fit_cycle_405.csv"
LiPO_5,450,9,0.834363868751555,1.02492190469931,0.8140755553432525,0.8333333333333334,0.0399491499371013,1.0,0.0846044362051837,0.0888374436727594,0.08697114398277916,0.0846044362051837,0.0888374436727594,1.0500329256649117,"LiPo Battery LP-503562-IS-3 EIS, Capacity, ECM Data/LiPO_5_fit/model_fit_cycle_450.csv"
LiPO_5,495,8,0.747704824931211,1.02492190469931,0.7295237046871113,0.9166666666666666,0.0624090652297605,1.0,0.0870727328278274,0.0911234886660496,0.08940189656020017,0.0870727328278274,0.0911234886660496,1.0465215195006219,"LiPo Battery LP-503562-IS-3 EIS, Capacity, ECM Data/LiPO_5_fit/model_fit_cycle_495.csv"
LiPO_5,540,7,0.646047833941644,1.02492190469931,0.6303385955354135,1.0,0.0700797409144959,1.0,0.0903847718194797,0.0945289226826077,0.09298718137024435,0.0903847718194797,0.0945289226826077,1.045850100406348,"LiPo Battery LP-503562-IS-3 EIS, Capacity, ECM Data/LiPO_5_fit/model_fit_cycle_540.csv"

File: docs/data/lipo_ecm_mendeley_soc_soh_lookup.csv (part 1 of 4)
row_type,pack,cycle,relative_cycle,capacity_ah,capacity_soh,soh_band,soc,soc_bin,r0_ohm,r0_mohm,source_file,r0_scale_vs_fresh_high_soc_median,sample_count,pack_count,r0_ohm_median,r0_ohm_min,r0_ohm_max,r0_scale_min,r0_scale_max,name,note
fit_sample,LiPO_1,0,0.0,1.02655280097656,1.0,fresh_ge_0.95,1.0,1.0,0.0764215471266301,76.4215471266301,"LiPo Battery LP-503562-IS-3 EIS, Capacity, ECM Data/LiPO_1_fit/model_fit_cycle_0.csv",1.0051484148026069,,,,,,,,,
fit_sample,LiPO_1,0,0.0,1.02655280097656,1.0,fresh_ge_0.95,0.902597898396312,0.9,0.0768863618079701,76.88636180797009,"LiPo Battery LP-503562-IS-3 EIS, Capacity, ECM Data/LiPO_1_fit/model_fit_cycle_0.csv",1.0112619751490326,,,,,,,,,
fit_sample,LiPO_1,0,0.0,1.02655280097656,1.0,fresh_ge_0.95,0.883117630096188,0.9,0.0771613109287193,77.1613109287193,"LiPo Battery LP-503562-IS-3 EIS, Capacity, ECM Data/LiPO_1_fit/model_fit_cycle_0.csv",1.0148782938871825,,,,,,,,,
fit_sample,LiPO_1,0,0.0,1.02655280097656,1.0,fresh_ge_0.95,0.785446013042756,0.8,0.0774590775498479,77.4590775498479,"LiPo Battery LP-503562-IS-3 EIS, Capacity, ECM Data/LiPO_1_fit/model_fit_cycle_0.csv",1.0187947239839534,,,,,,,,,
fit_sample,LiPO_1,0,0.0,1.02655280097656,1.0,fresh_ge_0.95,0.687774617329376,0.7,0.0776140150359675,77.6140150359675,"LiPo Battery LP-503562-IS-3 EIS, Capacity, ECM Data/LiPO_1_fit/model_fit_cycle_0.csv",1.020832567686706,,,,,,,,,
fit_sample,LiPO_1,0,0.0,1.02655280097656,1.0,fresh_ge_0.95,0.590103255718601,0.6,0.077662512796714,77.662512796714,"LiPo Battery LP-503562-IS-3 EIS, Capacity, ECM Data/LiPO_1_fit/model_fit_cycle_0.csv",1.0214704433797361,,,,,,,,,
fit_sample,LiPO_1,0,0.0,1.02655280097656,1.0,fresh_ge_0.95,0.492431679112812,0.5,0.0779578609315409,77.9578609315409,"LiPo Battery LP-503562-IS-3 EIS, Capacity, ECM Data/LiPO_1_fit/model_fit_cycle_0.csv",1.0253550638918576,,,,,,,,,
fit_sample,LiPO_1,0,0.0,1.02655280097656,1.0,fresh_ge_0.95,0.395030669673538,0.4,0.0782598319015748,78.2598319015748,"LiPo Battery LP-503562-IS-3 EIS, Capacity, ECM Data/LiPO_1_fit/model_fit_cycle_0.csv",1.029326792458711,,,,,,,,,
fit_sample,LiPO_1,0,0.0,1.02655280097656,1.0,fresh_ge_0.95,0.297359418996599,0.3,0.0784415824144945,78.4415824144945,"LiPo Battery LP-503562-IS-3 EIS, Capacity, ECM Data/LiPO_1_fit/model_fit_cycle_0.csv",1.0317172994141395,,,,,,,,,
fit_sample,LiPO_1,0,0.0,1.02655280097656,1.0,fresh_ge_0.95,0.199688535826423,0.2,0.0790399939512924,79.03999395129239,"LiPo Battery LP-503562-IS-3 EIS, Capacity, ECM Data/LiPO_1_fit/model_fit_cycle_0.csv",1.0395880169045262,,,,,,,,,
fit_sample,LiPO_1,0,0.0,1.02655280097656,1.0,fresh_ge_0.95,0.102017442393058,0.1,0.0791125230568775,79.1125230568775,"LiPo Battery LP-503562-IS-3 EIS, Capacity, ECM Data/LiPO_1_fit/model_fit_cycle_0.csv",1.0405419692680544,,,,,,,,,
fit_sample,LiPO_1,45,0.22058823529411764,0.994609629418985,0.9688830700893442,fresh_ge_0.95,1.0,1.0,0.0780637662445415,78.06376624454151,"LiPo Battery LP-503562-IS-3 EIS, Capacity, ECM Data/LiPO_1_fit/model_fit_cycle_45.csv",1.0267480029448361,,,,,,,,,
fit_sample,LiPO_1,45,0.22058823529411764,0.994609629418985,0.9688830700893442,fresh_ge_0.95,0.899193301243088,0.9,0.0784943027591695,78.4943027591695,"LiPo Battery LP-503562-IS-3 EIS, Capacity, ECM Data/LiPO_1_fit/model_fit_cycle_45.csv",1.0324107134167388,,,,,,,,,
fit_sample,LiPO_1,45,0.22058823529411764,0.994609629418985,0.9688830700893442,fresh_ge_0.95,0.798387226158719,0.8,0.0789402921136235,78.9402921136235,"LiPo Battery LP-503562-IS-3 EIS, Capacity, ECM Data/LiPO_1_fit/model_fit_cycle_45.csv",1.0382766701986064,,,,,,,,,
fit_sample,LiPO_1,45,0.22058823529411764,0.994609629418985,0.9688830700893442,fresh_ge_0.95,0.697860186860113,0.7,0.0793369583556558,79.3369583556558,"LiPo Battery LP-503562-IS-3 EIS, Capacity, ECM Data/LiPO_1_fit/model_fit_cycle_45.csv",1.0434938956981612,,,,,,,,,
fit_sample,LiPO_1,45,0.22058823529411764,0.994609629418985,0.9688830700893442,fresh_ge_0.95,0.597333223672245,0.6,0.0794454403574275,79.4454403574275,"LiPo Battery LP-503562-IS-3 EIS, Capacity, ECM Data/LiPO_1_fit/model_fit_cycle_45.csv",1.0449207251227834,,,,,,,,,
fit_sample,LiPO_1,45,0.22058823529411764,0.994609629418985,0.9688830700893442,fresh_ge_0.95,0.496527528566632,0.5,0.0793650377516695,79.3650377516695,"LiPo Battery LP-503562-IS-3 EIS, Capacity, ECM Data/LiPO_1_fit/model_fit_cycle_45.csv",1.0438632151041793,,,,,,,,,
fit_sample,LiPO_1,45,0.22058823529411764,0.994609629418985,0.9688830700893442,fresh_ge_0.95,0.39572165253728,0.4,0.079530057245797,79.530057245797,"LiPo Battery LP-503562-IS-3 EIS, Capacity, ECM Data/LiPO_1_fit/model_fit_cycle_45.csv",1.046033664266363,,,,,,,,,
fit_sample,LiPO_1,45,0.22058823529411764,0.994609629418985,0.9688830700893442,fresh_ge_0.95,0.295194783600758,0.3,0.0797723501112584,79.77235011125839,"LiPo Battery LP-503562-IS-3 EIS, Capacity, ECM Data/LiPO_1_fit/model_fit_cycle_45.csv",1.0492204656174657,,,,,,,,,
fit_sample,LiPO_1,45,0.22058823529411764,0.994609629418985,0.9688830700893442,fresh_ge_0.95,0.19466760241103,0.2,0.07958365824342,79.58365824341999,"LiPo Battery LP-503562-IS-3 EIS, Capacity, ECM Data/LiPO_1_fit/model_fit_cycle_45.csv",1.0467386612183787,,,,,,,,,
fit_sample,LiPO_1,45,0.22058823529411764,0.994609629418985,0.9688830700893442,fresh_ge_0.95,0.0938617342839576,0.1,0.0793859096245059,79.3859096245059,"LiPo Battery LP-503562-IS-3 EIS, Capacity, ECM Data/LiPO_1_fit/model_fit_cycle_45.csv",1.0441377362397,,,,,,,,,
fit_sample,LiPO_1,90,0.4411764705882353,0.956808773973652,0.9320599710637772,used_0.85_0.95,1.0,1.0,0.0797100327503176,79.7100327503176,"LiPo Battery LP-503562-IS-3 EIS, Capacity, ECM Data/LiPO_1_fit/model_fit_cycle_90.csv",1.0484008250982737,,,,,,,,,
fit_sample,LiPO_1,90,0.4411764705882353,0.956808773973652,0.9320599710637772,used_0.85_0.95,0.895210748328319,0.9,0.0800738712025145,80.0738712025145,"LiPo Battery LP-503562-IS-3 EIS, Capacity, ECM Data/LiPO_1_fit/model_fit_cycle_90.csv",1.0531862770711835,,,,,,,,,
fit_sample,LiPO_1,90,0.4411764705882353,0.956808773973652,0.9320599710637772,used_0.85_0.95,0.790421860807173,0.8,0.0808574133009482,80.8574133009482,"LiPo Battery LP-503562-IS-3 EIS, Capacity, ECM Data/LiPO_1_fit/model_fit_cycle_90.csv",1.0634919582276607,,,,,,,,,
fit_sample,LiPO_1,90,0.4411764705882353,0.956808773973652,0.9320599710637772,used_0.85_0.95,0.685633167580682,0.7,0.0812583491765253,81.2583491765253,"LiPo Battery LP-503562-IS-3 EIS, Capacity, ECM Data/LiPO_1_fit/model_fit_cycle_90.csv",1.0687653408654925,,,,,,,,,
fit_sample,LiPO_1,90,0.4411764705882353,0.956808773973652,0.9320599710637772,used_0.85_0.95,0.581134527206019,0.6,0.0813350722262514,81.3350722262514,"LiPo Battery LP-503562-IS-3 EIS, Capacity, ECM Data/LiPO_1_fit/model_fit_cycle_90.csv",1.0697744548485322,,,,,,,,,
fit_sample,LiPO_1,90,0.4411764705882353,0.956808773973652,0.9320599710637772,used_0.85_0.95,0.476635881264472,0.5,0.0812107574757745,81.2107574757745,"LiPo Battery LP-503562-IS-3 EIS, Capacity, ECM Data/LiPO_1_fit/model_fit_cycle_90.csv",1.0681393822927334,,,,,,,,,
fit_sample,LiPO_1,90,0.4411764705882353,0.956808773973652,0.9320599710637772,used_0.85_0.95,0.371847265559467,0.4,0.0814080166525168,81.4080166525168,"LiPo Battery LP-503562-IS-3 EIS, Capacity, ECM Data/LiPO_1_fit/model_fit_cycle_90.csv",1.0707338697934805,,,,,,,,,
fit_sample,LiPO_1,90,0.4411764705882353,0.956808773973652,0.9320599710637772,used_0.85_0.95,0.267058938792276,0.3,0.0812003351664004,81.20033516640041,"LiPo Battery LP-503562-IS-3 EIS, Capacity, ECM Data/LiPO_1_fit/model_fit_cycle_90.csv",1.0680023009571697,,,,,,,,,
fit_sample,LiPO_1,90,0.4411764705882353,0.956808773973652,0.9320599710637772,used_0.85_0.95,0.162560390585803,0.2,0.0809742226102033,80.9742226102033,"LiPo Battery LP-503562-IS-3 EIS, Capacity, ECM Data/LiPO_1_fit/model_fit_cycle_90.csv",1.065028314091242,,,,,,,,,
fit_sample,LiPO_1,90,0.4411764705882353,0.956808773973652,0.9320599710637772,used_0.85_0.95,0.0580617513229271,0.1,0.0809252636991266,80.9252636991266,"LiPo Battery LP-503562-IS-3 EIS, Capacity, ECM Data/LiPO_1_fit/model_fit_cycle_90.csv",1.064384373033916,,,,,,,,,
fit_sample,LiPO_1,116,0.5686274509803921,0.940172870889343,0.9158543720254391,used_0.85_0.95,1.0,1.0,0.0807611677980957,80.7611677980957,"LiPo Battery LP-503562-IS-3 EIS, Capacity, ECM Data/LiPO_1_fit/model_fit_cycle_116.csv",1.0622260715993284,,,,,,,,,
fit_sample,LiPO_1,116,0.5686274509803921,0.940172870889343,0.9158543720254391,used_0.85_0.95,0.89365122796589,0.9,0.0808445570605248,80.8445570605248,"LiPo Battery LP-503562-IS-3 EIS, Capacity, ECM Data/LiPO_1_fit/model_fit_cycle_116.csv",1.063322864167572,,,,,,,,,
fit_sample,LiPO_1,116,0.5686274509803921,0.940172870889343,0.9158543720254391,used_0.85_0.95,0.787008514275298,0.8,0.0820971617221491,82.09716172214911,"LiPo Battery LP-503562-IS-3 EIS, Capacity, ECM Data/LiPO_1_fit/model_fit_cycle_116.csv",1.0797979767156047,,,,,,,,,
fit_sample,LiPO_1,116,0.5686274509803921,0.940172870889343,0.9158543720254391,used_0.85_0.95,0.680365276821226,0.7,0.0824441389841627,82.44413898416269,"LiPo Battery LP-503562-IS-3 EIS, Capacity, ECM Data/LiPO_1_fit/model_fit_cycle_116.csv",1.0843616587921743,,,,,,,,,
fit_sample,LiPO_1,116,0.5686274509803921,0.940172870889343,0.9158543720254391,used_0.85_0.95,0.573722468841476,0.6,0.0824711599598874,82.47115995988739,"LiPo Battery LP-503562-IS-3 EIS, Capacity, ECM Data/LiPO_1_fit/model_fit_cycle_116.csv",1.08471705713122,,,,,,,,,
fit_sample,LiPO_1,116,0.5686274509803921,0.940172870889343,0.9158543720254391,used_0.85_0.95,0.467374737968533,0.5,0.0823457293622874,82.3457293622874,"LiPo Battery LP-503562-IS-3 EIS, Capacity, ECM Data/LiPO_1_fit/model_fit_cycle_116.csv",1.0830673081914808,,,,,,,,,
fit_sample,LiPO_1,116,0.5686274509803921,0.940172870889343,0.9158543720254391,used_0.85_0.95,0.36102699770264,0.4,0.0825066336986394,82.5066336986394,"LiPo Battery LP-503562-IS-3 EIS, Capacity, ECM Data/LiPO_1_fit/model_fit_cycle_116.csv",1.085183631986275,,,,,,,,,
fit_sample,LiPO_1,116,0.5686274509803921,0.940172870889343,0.9158543720254391,used_0.85_0.95,0.254383932655255,0.3,0.0822437859222334,82.2437859222334,"LiPo Battery LP-503562-IS-3 EIS, Capacity, ECM Data/LiPO_1_fit/model_fit_cycle_116.csv",1.081726478399066,,,,,,,,,
fit_sample,LiPO_1,116,0.5686274509803921,0.940172870889343,0.9158543720254391,used_0.85_0.95,0.147741101993107,0.1,0.0818424334518729,81.8424334518729,"LiPo Battery LP-503562-IS-3 EIS, Capacity, ECM Data/LiPO_1_fit/model_fit_cycle_116.csv",1.0764476164219394,,,,,,,,,
fit_sample,LiPO_1,116,0.5686274509803921,0.940172870889343,0.9158543720254391,used_0.85_0.95,0.0410981267871648,0.1,0.0845087921583781,84.5087921583781,"LiPo Battery LP-503562-IS-3 EIS, Capacity, ECM Data/LiPO_1_fit/model_fit_cycle_116.csv",1.1115173883371552,,,,,,,,,
fit_sample,LiPO_1,135,0.6617647058823529,0.922092860172421,0.8982420186231372,used_0.85_0.95,1.0,1.0,0.0816657235882361,81.66572358823609,"LiPo Battery LP-503562-IS-3 EIS, Capacity, ECM Data/LiPO_1_fit/model_fit_cycle_135.csv",1.0741234075306931,,,,,,,,,
fit_sample,LiPO_1,135,0.6617647058823529,0.922092860172421,0.8982420186231372,used_0.85_0.95,0.891566280509506,0.9,0.0817426988631109,81.7426988631109,"LiPo Battery LP-503562-IS-3 EIS, Capacity, ECM Data/LiPO_1_fit/model_fit_cycle_135.csv",1.0751358389512609,,,,,,,,,
fit_sample,LiPO_1,135,0.6617647058823529,0.922092860172421,0.8982420186231372,used_0.85_0.95,0.782832415517283,0.8,0.0830368331964996,83.0368331964996,"LiPo Battery LP-503562-IS-3 EIS, Capacity, ECM Data/LiPO_1_fit/model_fit_cycle_135.csv",1.0921571781239927,,,,,,,,,
fit_sample,LiPO_1,135,0.6617647058823529,0.922092860172421,0.8982420186231372,used_0.85_0.95,0.674098679445267,0.7,0.083346405573364,83.346405573364,"LiPo Battery LP-503562-IS-3 EIS, Capacity, ECM Data/LiPO_1_fit/model_fit_cycle_135.csv",1.0962288855883329,,,,,,,,,
fit_sample,LiPO_1,135,0.6617647058823529,0.922092860172421,0.8982420186231372,used_0.85_0.95,0.565364866347304,0.6,0.0834358657449911,83.43586574499109,"LiPo Battery LP-503562-IS-3 EIS, Capacity, ECM Data/LiPO_1_fit/model_fit_cycle_135.csv",1.0974055269032483,,,,,,,,,
fit_sample,LiPO_1,135,0.6617647058823529,0.922092860172421,0.8982420186231372,used_0.85_0.95,0.456932128529772,0.5,0.0833257865484651,83.3257865484651,"LiPo Battery LP-503562-IS-3 EIS, Capacity, ECM Data/LiPO_1_fit/model_fit_cycle_135.csv",1.095957690081684,,,,,,,,,
fit_sample,LiPO_1,135,0.6617647058823529,0.922092860172421,0.8982420186231372,used_0.85_0.95,0.348499328265157,0.3,0.0834131181049369,83.4131181049369,"LiPo Battery LP-503562-IS-3 EIS, Capacity, ECM Data/LiPO_1_fit/model_fit_cycle_135.csv",1.097106334395367,,,,,,,,,
fit_sample,LiPO_1,135,0.6617647058823529,0.922092860172421,0.8982420186231372,used_0.85_0.95,0.239765500770438,0.2,0.082916023220963,82.916023220963,"LiPo Battery LP-503562-IS-3 EIS, Capacity, ECM Data/LiPO_1_fit/model_fit_cycle_135.csv",1.0905682027633952,,,,,,,,,
fit_sample,LiPO_1,135,0.6617647058823529,0.922092860172421,0.8982420186231372,used_0.85_0.95,0.131031873872836,0.1,0.0823290306213438,82.32903062134379,"LiPo Battery LP-503562-IS-3 EIS, Capacity, ECM Data/LiPO_1_fit/model_fit_cycle_135.csv",1.0828476749385598,,,,,,,,,
fit_sample,LiPO_1,135,0.6617647058823529,0.922092860172421,0.8982420186231372,used_0.85_0.95,0.0225994815900182,0.1,0.0857535706627836,85.75357066278359,"LiPo Battery LP-503562-IS-3 EIS, Capacity, ECM Data/LiPO_1_fit/model_fit_cycle_135.csv",1.1278895659169983,,,,,,,,,
fit_sample,LiPO_1,180,0.8823529411764706,0.83543935919555,0.8138298959398836,aged_0.75_0.85,1.0,1.0,0.0839425572858394,83.9425572858394,"LiPo Battery LP-503562-IS-3 EIS, Capacity, ECM Data/LiPO_1_fit/model_fit_cycle_180.csv",1.1040698803248514,,,,,,,,,
fit_sample,LiPO_1,180,0.8823529411764706,0.83543935919555,0.8138298959398836,aged_0.75_0.85,0.880319478354194,0.9,0.0865335041226877,86.5335041226877,"LiPo Battery LP-503562-IS-3 EIS, Capacity, ECM Data/LiPO_1_fit/model_fit_cycle_180.csv",1.138147783793367,,,,,,,,,
fit_sample,LiPO_1,180,0.8823529411764706,0.83543935919555,0.8138298959398836,aged_0.75_0.85,0.760307220994812,0.8,0.086192753060968,86.192753060968,"LiPo Battery LP-503562-IS-3 EIS, Capacity, ECM Data/LiPO_1_fit/model_fit_cycle_180.csv",1.1336659929580892,,,,,,,,,
fit_sample,LiPO_1,180,0.8823529411764706,0.83543935919555,0.8138298959398836,aged_0.75_0.85,0.640294759901929,0.6,0.0865606083449707,86.5606083449707,"LiPo Battery LP-503562-IS-3 EIS, Capacity, ECM Data/LiPO_1_fit/model_fit_cycle_180.csv",1.1385042770480385,,,,,,,,,
fit_sample,LiPO_1,180,0.8823529411764706,0.83543935919555,0.8138298959398836,aged_0.75_0.85,0.520282963274602,0.5,0.0865924401367652,86.5924401367652,"LiPo Battery LP-503562-IS-3 EIS, Capacity, ECM Data/LiPO_1_fit/model_fit_cycle_180.csv",1.1389229505277778,,,,,,,,,
fit_sample,LiPO_1,180,0.8823529411764706,0.83543935919555,0.8138298959398836,aged_0.75_0.85,0.400602931016703,0.4,0.0864513746181274,86.45137461812739,"LiPo Battery LP-503562-IS-3 EIS, Capacity, ECM Data/LiPO_1_fit/model_fit_cycle_180.csv",1.1370675604215403,,,,,,,,,
fit_sample,LiPO_1,180,0.8823529411764706,0.83543935919555,0.8138298959398836,aged_0.75_0.85,0.280922398718692,0.3,0.0859487612531723,85.94876125317231,"LiPo Battery LP-503562-IS-3 EIS, Capacity, ECM Data/LiPO_1_fit/model_fit_cycle_180.csv",1.1304568459563373,,,,,,,,,
fit_sample,LiPO_1,180,0.8823529411764706,0.83543935919555,0.8138298959398836,aged_0.75_0.85,0.160910798204943,0.2,0.0852117483951833,85.2117483951833,"LiPo Battery LP-503562-IS-3 EIS, Capacity, ECM Data/LiPO_1_fit/model_fit_cycle_180.csv",1.120763149168581,,,,,,,,,
fit_sample,LiPO_1,180,0.8823529411764706,0.83543935919555,0.8138298959398836,aged_0.75_0.85,0.0412309276324493,0.1,0.0879859981791415,87.9859981791415,"LiPo Battery LP-503562-IS-3 EIS, Capacity, ECM Data/LiPO_1_fit/model_fit_cycle_180.csv",1.157251978267938,,,,,,,,,
fit_sample,LiPO_1,204,1.0,0.810998655186439,0.7900213748527457,aged_0.75_0.85,1.0,1.0,0.0848797850387785,84.8797850387785,"LiPo Battery LP-503562-IS-3 EIS, Capacity, ECM Data/LiPO_1_fit/model_fit_cycle_204.csv",1.1163969402391811,,,,,,,,,
fit_sample,LiPO_1,204,1.0,0.810998655186439,0.7900213748527457,aged_0.75_0.85,0.876712044772927,0.9,0.0875319782007183,87.5319782007183,"LiPo Battery LP-503562-IS-3 EIS, Capacity, ECM Data/LiPO_1_fit/model_fit_cycle_204.csv",1.1512803972314456,,,,,,,,,
fit_sample,LiPO_1,204,1.0,0.810998655186439,0.7900213748527457,aged_0.75_0.85,0.753082930714524,0.8,0.0872181268202206,87.2181268202206,"LiPo Battery LP-503562-IS-3 EIS, Capacity, ECM Data/LiPO_1_fit/model_fit_cycle_204.csv",1.1471524093870207,,,,,,,,,
fit_sample,LiPO_2,0,0.0,0.994030039667287,1.0,fresh_ge_0.95,1.0,1.0,0.0743510951147802,74.35109511478021,"LiPo Battery LP-503562-IS-3 EIS, Capacity, ECM Data/LiPO_2_fit/model_fit_cycle_0.csv",0.9779164149820928,,,,,,,,,
fit_sample,LiPO_2,0,0.0,0.994030039667287,1.0,fresh_ge_0.95,0.899134083208557,0.9,0.0751692673609991,75.1692673609991,"LiPo Battery LP-503562-IS-3 EIS, Capacity, ECM Data/LiPO_2_fit/model_fit_cycle_0.csv",0.988677575508714,,,,,,,,,
fit_sample,LiPO_2,0,0.0,0.994030039667287,1.0,fresh_ge_0.95,0.798547598790472,0.8,0.0752643585379155,75.2643585379155,"LiPo Battery LP-503562-IS-3 EIS, Capacity, ECM Data/LiPO_2_fit/model_fit_cycle_0.csv",0.9899282796534606,,,,,,,,,
fit_sample,LiPO_2,0,0.0,0.994030039667287,1.0,fresh_ge_0.95,0.697961036718687,0.7,0.0753633876865734,75.3633876865734,"LiPo Battery LP-503562-IS-3 EIS, Capacity, ECM Data/LiPO_2_fit/model_fit_cycle_0.csv",0.9912307786937877,,,,,,,,,
fit_sample,LiPO_2,0,0.0,0.994030039667287,1.0,fresh_ge_0.95,0.597095308214146,0.6,0.0754068007176177,75.4068007176177,"LiPo Battery LP-503562-IS-3 EIS, Capacity, ECM Data/LiPO_2_fit/model_fit_cycle_0.csv",0.9918017765468362,,,,,,,,,
fit_sample,LiPO_2,0,0.0,0.994030039667287,1.0,fresh_ge_0.95,0.496229595541809,0.5,0.075462289238443,75.462289238443,"LiPo Battery LP-503562-IS-3 EIS, Capacity, ECM Data/LiPO_2_fit/model_fit_cycle_0.csv",0.9925315994939545,,,,,,,,,
fit_sample,LiPO_2,0,0.0,0.994030039667287,1.0,fresh_ge_0.95,0.395363796690334,0.4,0.075077227524096,75.077227524096,"LiPo Battery LP-503562-IS-3 EIS, Capacity, ECM Data/LiPO_2_fit/model_fit_cycle_0.csv",0.9874670046731282,,,,,,,,,
fit_sample,LiPO_2,0,0.0,0.994030039667287,1.0,fresh_ge_0.95,0.294777059770849,0.3,0.0769349136172572,76.9349136172572,"LiPo Battery LP-503562-IS-3 EIS, Capacity, ECM Data/LiPO_2_fit/model_fit_cycle_0.csv",1.0119005617254058,,,,,,,,,
fit_sample,LiPO_2,0,0.0,0.994030039667287,1.0,fresh_ge_0.95,0.19419044573703,0.2,0.0763209297213821,76.3209297213821,"LiPo Battery LP-503562-IS-3 EIS, Capacity, ECM Data/LiPO_2_fit/model_fit_cycle_0.csv",1.0038250259261818,,,,,,,,,
fit_sample,LiPO_2,0,0.0,0.994030039667287,1.0,fresh_ge_0.95,0.0933246882811448,0.1,0.0768292055747357,76.8292055747357,"LiPo Battery LP-503562-IS-3 EIS, Capacity, ECM Data/LiPO_2_fit/model_fit_cycle_0.csv",1.0105102173085843,,,,,,,,,
fit_sample,LiPO_2,20,0.0625,0.987917991180085,0.993851243681481,fresh_ge_0.95,1.0,1.0,0.074502757607095,74.502757607095,"LiPo Battery LP-503562-IS-3 EIS, Capacity, ECM Data/LiPO_2_fit/model_fit_cycle_20.csv",0.9799111837281722,,,,,,,,,
fit_sample,LiPO_2,20,0.0625,0.987917991180085,0.993851243681481,fresh_ge_0.95,0.89851029646682,0.9,0.0751967701243312,75.1967701243312,"LiPo Battery LP-503562-IS-3 EIS, Capacity, ECM Data/LiPO_2_fit/model_fit_cycle_20.csv",0.989039310647629,,,,,,,,,
fit_sample,LiPO_2,20,0.0625,0.987917991180085,0.993851243681481,fresh_ge_0.95,0.797020557545312,0.8,0.0752141415081606,75.2141415081606,"LiPo Battery LP-503562-IS-3 EIS, Capacity, ECM Data/LiPO_2_fit/model_fit_cycle_20.csv",0.9892677909594724,,,,,,,,,
fit_sample,LiPO_2,20,0.0625,0.987917991180085,0.993851243681481,fresh_ge_0.95,0.695811596058773,0.7,0.0756640673025976,75.6640673025976,"LiPo Battery LP-503562-IS-3 EIS, Capacity, ECM Data/LiPO_2_fit/model_fit_cycle_20.csv",0.9951855224901858,,,,,,,,,
fit_sample,LiPO_2,20,0.0625,0.987917991180085,0.993851243681481,fresh_ge_0.95,0.594602962391157,0.6,0.0756185973937237,75.6185973937237,"LiPo Battery LP-503562-IS-3 EIS, Capacity, ECM Data/LiPO_2_fit/model_fit_cycle_20.csv",0.9945874711742384,,,,,,,,,
fit_sample,LiPO_2,20,0.0625,0.987917991180085,0.993851243681481,fresh_ge_0.95,0.493113570011474,0.5,0.0756082109694582,75.6082109694582,"LiPo Battery LP-503562-IS-3 EIS, Capacity, ECM Data/LiPO_2_fit/model_fit_cycle_20.csv",0.9944508618241472,,,,,,,,,
fit_sample,LiPO_2,20,0.0625,0.987917991180085,0.993851243681481,fresh_ge_0.95,0.391624259260623,0.4,0.0756174729272728,75.6174729272728,"LiPo Battery LP-503562-IS-3 EIS, Capacity, ECM Data/LiPO_2_fit/model_fit_cycle_20.csv",0.9945726814230084,,,,,,,,,
fit_sample,LiPO_2,20,0.0625,0.987917991180085,0.993851243681481,fresh_ge_0.95,0.290134769914382,0.3,0.0763999165858296,76.3999165858296,"LiPo Battery LP-503562-IS-3 EIS, Capacity, ECM Data/LiPO_2_fit/model_fit_cycle_20.csv",1.0048639151475434,,,,,,,,,
fit_sample,LiPO_2,20,0.0625,0.987917991180085,0.993851243681481,fresh_ge_0.95,0.188926212130748,0.2,0.0759403411303494,75.94034113034941,"LiPo Battery LP-503562-IS-3 EIS, Capacity, ECM Data/LiPO_2_fit/model_fit_cycle_20.csv",0.9988192646801474,,,,,,,,,
fit_sample,LiPO_2,20,0.0625,0.987917991180085,0.993851243681481,fresh_ge_0.95,0.087718050003511,0.1,0.0762765288027145,76.27652880271451,"LiPo Battery LP-503562-IS-3 EIS, Capacity, ECM Data/LiPO_2_fit/model_fit_cycle_20.csv",1.0032410346999825,,,,,,,,,
fit_sample,LiPO_2,40,0.125,0.979864168415784,0.985749051149154,fresh_ge_0.95,1.0,1.0,0.0745126705994366,74.5126705994366,"LiPo Battery LP-503562-IS-3 EIS, Capacity, ECM Data/LiPO_2_fit/model_fit_cycle_40.csv",0.9800415661780537,,,,,,,,,
fit_sample,LiPO_2,40,0.125,0.979864168415784,0.985749051149154,fresh_ge_0.95,0.897959696253707,0.9,0.0751284538231883,75.1284538231883,"LiPo Battery LP-503562-IS-3 EIS, Capacity, ECM Data/LiPO_2_fit/model_fit_cycle_40.csv",0.9881407679671833,,,,,,,,,
fit_sample,LiPO_2,40,0.125,0.979864168415784,0.985749051149154,fresh_ge_0.95,0.795919003495146,0.8,0.075237046495479,75.237046495479,"LiPo Battery LP-503562-IS-3 EIS, Capacity, ECM Data/LiPO_2_fit/model_fit_cycle_40.csv",0.9895690530061046,,,,,,,,,
fit_sample,LiPO_2,40,0.125,0.979864168415784,0.985749051149154,fresh_ge_0.95,0.693878310910802,0.7,0.0756141881313291,75.6141881313291,"LiPo Battery LP-503562-IS-3 EIS, Capacity, ECM Data/LiPO_2_fit/model_fit_cycle_40.csv",0.9945294775419053,,,,,,,,,
fit_sample,LiPO_2,40,0.125,0.979864168415784,0.985749051149154,fresh_ge_0.95,0.591554533355889,0.6,0.07575723268966,75.75723268966,"LiPo Battery LP-503562-IS-3 EIS, Capacity, ECM Data/LiPO_2_fit/model_fit_cycle_40.csv",0.9964108973306751,,,,,,,,,
fit_sample,LiPO_2,40,0.125,0.979864168415784,0.985749051149154,fresh_ge_0.95,0.489230965522905,0.5,0.0756729214511819,75.6729214511819,"LiPo Battery LP-503562-IS-3 EIS, Capacity, ECM Data/LiPO_2_fit/model_fit_cycle_40.csv",0.9953019783033505,,,,,,,,,
fit_sample,LiPO_2,40,0.125,0.979864168415784,0.985749051149154,fresh_ge_0.95,0.386906939112795,0.4,0.0757734963625272,75.7734963625272,"LiPo Battery LP-503562-IS-3 EIS, Capacity, ECM Data/LiPO_2_fit/model_fit_cycle_40.csv",0.9966248082709266,,,,,,,,,
fit_sample,LiPO_2,40,0.125,0.979864168415784,0.985749051149154,fresh_ge_0.95,0.284865872496088,0.3,0.0764017642639495,76.4017642639495,"LiPo Battery LP-503562-IS-3 EIS, Capacity, ECM Data/LiPO_2_fit/model_fit_cycle_40.csv",1.0048882170728917,,,,,,,,,
fit_sample,LiPO_2,40,0.125,0.979864168415784,0.985749051149154,fresh_ge_0.95,0.182825581084664,0.2,0.0759439688593248,75.94396885932481,"LiPo Battery LP-503562-IS-3 EIS, Capacity, ECM Data/LiPO_2_fit/model_fit_cycle_40.csv",0.998866979050846,,,,,,,,,
fit_sample,LiPO_2,40,0.125,0.979864168415784,0.985749051149154,fresh_ge_0.95,0.0805016174177055,0.1,0.0761502286201664,76.1502286201664,"LiPo Battery LP-503562-IS-3 EIS, Capacity, ECM Data/LiPO_2_fit/model_fit_cycle_40.csv",1.001579848384726,,,,,,,,,
fit_sample,LiPO_2,60,0.1875,0.974307426435509,0.9801589364056047,fresh_ge_0.95,1.0,1.0,0.074627487601105,74.627487601105,"LiPo Battery LP-503562-IS-3 EIS, Capacity, ECM Data/LiPO_2_fit/model_fit_cycle_60.csv",0.9815517178506985,,,,,,,,,
fit_sample,LiPO_2,60,0.1875,0.974307426435509,0.9801589364056047,fresh_ge_0.95,0.897377580374353,0.9,0.0751222022133165,75.1222022133165,"LiPo Battery LP-503562-IS-3 EIS, Capacity, ECM Data/LiPO_2_fit/model_fit_cycle_60.csv",0.9880585425217577,,,,,,,,,
fit_sample,LiPO_2,60,0.1875,0.974307426435509,0.9801589364056047,fresh_ge_0.95,0.794755435975477,0.8,0.0752521131795353,75.2521131795353,"LiPo Battery LP-503562-IS-3 EIS, Capacity, ECM Data/LiPO_2_fit/model_fit_cycle_60.csv",0.989767220331485,,,,,,,,,
fit_sample,LiPO_2,60,0.1875,0.974307426435509,0.9801589364056047,fresh_ge_0.95,0.69213316884843,0.7,0.0757077524369256,75.7077524369256,"LiPo Battery LP-503562-IS-3 EIS, Capacity, ECM Data/LiPO_2_fit/model_fit_cycle_60.csv",0.9957600992315787,,,,,,,,,
fit_sample,LiPO_2,60,0.1875,0.974307426435509,0.9801589364056047,fresh_ge_0.95,0.589226010418606,0.6,0.075908767535455,75.908767535455,"LiPo Battery LP-503562-IS-3 EIS, Capacity, ECM Data/LiPO_2_fit/model_fit_cycle_60.csv",0.9984039871824916,,,,,,,,,
fit_sample,LiPO_2,60,0.1875,0.974307426435509,0.9801589364056047,fresh_ge_0.95,0.486318658940511,0.5,0.0758104315902983,75.8104315902983,"LiPo Battery LP-503562-IS-3 EIS, Capacity, ECM Data/LiPO_2_fit/model_fit_cycle_60.csv",0.9971106056283522,,,,,,,,,
fit_sample,LiPO_2,60,0.1875,0.974307426435509,0.9801589364056047,fresh_ge_0.95,0.383696503419779,0.4,0.0759670016021312,75.9670016021312,"LiPo Battery LP-503562-IS-3 EIS, Capacity, ECM Data/LiPO_2_fit/model_fit_cycle_60.csv",0.9991699214249651,,,,,,,,,
fit_sample,LiPO_2,60,0.1875,0.974307426435509,0.9801589364056047,fresh_ge_0.95,0.281073993528865,0.3,0.0762243015702914,76.2243015702914,"LiPo Battery LP-503562-IS-3 EIS, Capacity, ECM Data/LiPO_2_fit/model_fit_cycle_60.csv",1.0025541064467163,,,,,,,,,
fit_sample,LiPO_2,60,0.1875,0.974307426435509,0.9801589364056047,fresh_ge_0.95,0.178451511338478,0.2,0.0759735907726775,75.9735907726775,"LiPo Battery LP-503562-IS-3 EIS, Capacity, ECM Data/LiPO_2_fit/model_fit_cycle_60.csv",0.999256586699073,,,,,,,,,
fit_sample,LiPO_2,60,0.1875,0.974307426435509,0.9801589364056047,fresh_ge_0.95,0.0755442228366193,0.1,0.0762619963957134,76.26199639571341,"LiPo Battery LP-503562-IS-3 EIS, Capacity, ECM Data/LiPO_2_fit/model_fit_cycle_60.csv",1.0030498945515607,,,,,,,,,
fit_sample,LiPO_2,80,0.25,0.971808617256899,0.9776451198418252,fresh_ge_0.95,1.0,1.0,0.0748124698439372,74.81246984393721,"LiPo Battery LP-503562-IS-3 EIS, Capacity, ECM Data/LiPO_2_fit/model_fit_cycle_80.csv",0.9839847307265217,,,,,,,,,
fit_sample,LiPO_2,80,0.25,0.971808617256899,0.9776451198418252,fresh_ge_0.95,0.897113461162171,0.9,0.0751593377076343,75.15933770763431,"LiPo Battery LP-503562-IS-3 EIS, Capacity, ECM Data/LiPO_2_fit/model_fit_cycle_80.csv",0.9885469739216691,,,,,,,,,
fit_sample,LiPO_2,80,0.25,0.971808617256899,0.9776451198418252,fresh_ge_0.95,0.793941699429174,0.8,0.0753400313249344,75.3400313249344,"LiPo Battery LP-503562-IS-3 EIS, Capacity, ECM Data/LiPO_2_fit/model_fit_cycle_80.csv",0.9909235798636189,,,,,,,,,
fit_sample,LiPO_2,80,0.25,0.971808617256899,0.9776451198418252,fresh_ge_0.95,0.690769785962534,0.7,0.0758411025282493,75.8411025282493,"LiPo Battery LP-503562-IS-3 EIS, Capacity, ECM Data/LiPO_2_fit/model_fit_cycle_80.csv",0.9975140107650067,,,,,,,,,
fit_sample,LiPO_2,80,0.25,0.971808617256899,0.9776451198418252,fresh_ge_0.95,0.587598108439271,0.6,0.0760725258089346,76.0725258089346,"LiPo Battery LP-503562-IS-3 EIS, Capacity, ECM Data/LiPO_2_fit/model_fit_cycle_80.csv",1.0005578479087878,,,,,,,,,
fit_sample,LiPO_2,80,0.25,0.971808617256899,0.9776451198418252,fresh_ge_0.95,0.484711849108426,0.5,0.0759280240402643,75.9280240402643,"LiPo Battery LP-503562-IS-3 EIS, Capacity, ECM Data/LiPO_2_fit/model_fit_cycle_80.csv",0.9986572618937669,,,,,,,,,
fit_sample,LiPO_2,80,0.25,0.971808617256899,0.9776451198418252,fresh_ge_0.95,0.381825500952704,0.4,0.0761064243279143,76.1064243279143,"LiPo Battery LP-503562-IS-3 EIS, Capacity, ECM Data/LiPO_2_fit/model_fit_cycle_80.csv",1.0010037043968818,,,,,,,,,
fit_sample,LiPO_2,80,0.25,0.971808617256899,0.9776451198418252,fresh_ge_0.95,0.278653562063989,0.3,0.0762062928307802,76.2062928307802,"LiPo Battery LP-503562-IS-3 EIS, Capacity, ECM Data/LiPO_2_fit/model_fit_cycle_80.csv",1.0023172431973728,,,,,,,,,
fit_sample,LiPO_2,80,0.25,0.971808617256899,0.9776451198418252,fresh_ge_0.95,0.175481789910018,0.2,0.0759648186898289,75.9648186898289,"LiPo Battery LP-503562-IS-3 EIS, Capacity, ECM Data/LiPO_2_fit/model_fit_cycle_80.csv",0.9991412102705486,,,,,,,,,
fit_sample,LiPO_2,80,0.25,0.971808617256899,0.9776451198418252,fresh_ge_0.95,0.0723098319485231,0.1,0.0762837980828109,76.2837980828109,"LiPo Battery LP-503562-IS-3 EIS, Capacity, ECM Data/LiPO_2_fit/model_fit_cycle_80.csv",1.0033366452396848,,,,,,,,,
fit_sample,LiPO_2,100,0.3125,0.966533037081749,0.9723378555091338,fresh_ge_0.95,1.0,1.0,0.0749449812327806,74.94498123278059,"LiPo Battery LP-503562-IS-3 EIS, Capacity, ECM Data/LiPO_2_fit/model_fit_cycle_100.csv",0.9857276110717537,,,,,,,,,
fit_sample,LiPO_2,100,0.3125,0.966533037081749,0.9723378555091338,fresh_ge_0.95,0.896551769647457,0.9,0.0752940067139701,75.2940067139701,"LiPo Battery LP-503562-IS-3 EIS, Capacity, ECM Data/LiPO_2_fit/model_fit_cycle_100.csv",0.9903182327266914,,,,,,,,,
fit_sample,LiPO_2,100,0.3125,0.966533037081749,0.9723378555091338,fresh_ge_0.95,0.793103743932128,0.8,0.0755615663901622,75.5615663901622,"LiPo Battery LP-503562-IS-3 EIS, Capacity, ECM Data/LiPO_2_fit/model_fit_cycle_100.csv",0.9938373604400307,,,,,,,,,
fit_sample,LiPO_2,100,0.3125,0.966533037081749,0.9723378555091338,fresh_ge_0.95,0.68965539071929,0.7,0.0761032836186021,76.10328361860209,"LiPo Battery LP-503562-IS-3 EIS, Capacity, ECM Data/LiPO_2_fit/model_fit_cycle_100.csv",1.000962395641626,,,,,,,,,
fit_sample,LiPO_2,100,0.3125,0.966533037081749,0.9723378555091338,fresh_ge_0.95,0.586207161085629,0.6,0.0763020144545523,76.3020144545523,"LiPo Battery LP-503562-IS-3 EIS, Capacity, ECM Data/LiPO_2_fit/model_fit_cycle_100.csv",1.0035762394100172,,,,,,,,,
fit_sample,LiPO_2,100,0.3125,0.966533037081749,0.9723378555091338,fresh_ge_0.95,0.482472126763029,0.5,0.0762212542803017,76.22125428030171,"LiPo Battery LP-503562-IS-3 EIS, Capacity, ECM Data/LiPO_2_fit/model_fit_cycle_100.csv",1.0025140264062335,,,,,,,,,
fit_sample,LiPO_2,100,0.3125,0.966533037081749,0.9723378555091338,fresh_ge_0.95,0.379023771022435,0.4,0.0763482313970474,76.3482313970474,"LiPo Battery LP-503562-IS-3 EIS, Capacity, ECM Data/LiPO_2_fit/model_fit_cycle_100.csv",1.0041841162226783,,,,,,,,,
fit_sample,LiPO_2,100,0.3125,0.966533037081749,0.9723378555091338,fresh_ge_0.95,0.275288272311541,0.3,0.0764336860547936,76.4336860547936,"LiPo Battery LP-503562-IS-3 EIS, Capacity, ECM Data/LiPO_2_fit/model_fit_cycle_100.csv",1.0053080742816374,,,,,,,,,
fit_sample,LiPO_2,100,0.3125,0.966533037081749,0.9723378555091338,fresh_ge_0.95,0.171839776029878,0.2,0.0761926175373848,76.19261753738479,"LiPo Battery LP-503562-IS-3 EIS, Capacity, ECM Data/LiPO_2_fit/model_fit_cycle_100.csv",1.0021373763928498,,,,,,,,,
fit_sample,LiPO_2,100,0.3125,0.966533037081749,0.9723378555091338,fresh_ge_0.95,0.0683909818557454,0.1,0.0764748807375614,76.47488073756139,"LiPo Battery LP-503562-IS-3 EIS, Capacity, ECM Data/LiPO_2_fit/model_fit_cycle_100.csv",1.0058498949021193,,,,,,,,,
fit_sample,LiPO_2,120,0.375,0.967922621634478,0.9737357856493477,fresh_ge_0.95,1.0,1.0,0.075471036915538,75.471036915538,"LiPo Battery LP-503562-IS-3 EIS, Capacity, ECM Data/LiPO_2_fit/model_fit_cycle_120.csv",0.9926466549213285,,,,,,,,,
fit_sample,LiPO_2,120,0.375,0.967922621634478,0.9737357856493477,fresh_ge_0.95,0.896700338090954,0.9,0.0756242009458749,75.62420094587489,"LiPo Battery LP-503562-IS-3 EIS, Capacity, ECM Data/LiPO_2_fit/model_fit_cycle_120.csv",0.9946611729216357,,,,,,,,,
fit_sample,LiPO_2,120,0.375,0.967922621634478,0.9737357856493477,fresh_ge_0.95,0.793400559171621,0.8,0.0759512436745338,75.9512436745338,"LiPo Battery LP-503562-IS-3 EIS, Capacity, ECM Data/LiPO_2_fit/model_fit_cycle_120.csv",0.9989626623921317,,,,,,,,,
fit_sample,LiPO_2,120,0.375,0.967922621634478,0.9737357856493477,fresh_ge_0.95,0.690101027119776,0.7,0.0764683652921844,76.4683652921844,"LiPo Battery LP-503562-IS-3 EIS, Capacity, ECM Data/LiPO_2_fit/model_fit_cycle_120.csv",1.0057641993118225,,,,,,,,,
fit_sample,LiPO_2,120,0.375,0.967922621634478,0.9737357856493477,fresh_ge_0.95,0.586514621733279,0.6,0.0767060768526833,76.7060768526833,"LiPo Battery LP-503562-IS-3 EIS, Capacity, ECM Data/LiPO_2_fit/model_fit_cycle_120.csv",1.0088907442091641,,,,,,,,,
fit_sample,LiPO_2,120,0.375,0.967922621634478,0.9737357856493477,fresh_ge_0.95,0.482928146146576,0.5,0.0765642134689277,76.56421346892769,"LiPo Battery LP-503562-IS-3 EIS, Capacity, ECM Data/LiPO_2_fit/model_fit_cycle_120.csv",1.0070248600356313,,,,,,,,,
fit_sample,LiPO_2,120,0.375,0.967922621634478,0.9737357856493477,fresh_ge_0.95,0.37934190747496,0.4,0.07670414213283,76.70414213283,"LiPo Battery LP-503562-IS-3 EIS, Capacity, ECM Data/LiPO_2_fit/model_fit_cycle_120.csv",1.0088652974514531,,,,,,,,,
fit_sample,LiPO_2,120,0.375,0.967922621634478,0.9737357856493477,fresh_ge_0.95,0.276042355824269,0.3,0.0767417231147235,76.74172311472351,"LiPo Battery LP-503562-IS-3 EIS, Capacity, ECM Data/LiPO_2_fit/model_fit_cycle_120.csv",1.0093595882084092,,,,,,,,,
fit_sample,LiPO_2,120,0.375,0.967922621634478,0.9737357856493477,fresh_ge_0.95,0.172743182813414,0.2,0.0764274802343672,76.4274802343672,"LiPo Battery LP-503562-IS-3 EIS, Capacity, ECM Data/LiPO_2_fit/model_fit_cycle_120.csv",1.0052264510902904,,,,,,,,,
fit_sample,LiPO_2,120,0.375,0.967922621634478,0.9737357856493477,fresh_ge_0.95,0.0691566971992996,0.1,0.0766690620482082,76.6690620482082,"LiPo Battery LP-503562-IS-3 EIS, Capacity, ECM Data/LiPO_2_fit/model_fit_cycle_120.csv",1.0084039002045442,,,,,,,,,
fit_sample,LiPO_2,140,0.4375,0.961533742225308,0.96730853581361,fresh_ge_0.95,1.0,1.0,0.0756213654967625,75.62136549676251,"LiPo Battery LP-503562-IS-3 EIS, Capacity, ECM Data/LiPO_2_fit/model_fit_cycle_140.csv",0.9946238791571447,,,,,,,,,
fit_sample,LiPO_2,140,0.4375,0.961533742225308,0.96730853581361,fresh_ge_0.95,0.895725510269294,0.9,0.0757473514936274,75.74735149362739,"LiPo Battery LP-503562-IS-3 EIS, Capacity, ECM Data/LiPO_2_fit/model_fit_cycle_140.csv",0.9962809330875793,,,,,,,,,
fit_sample,LiPO_2,140,0.4375,0.961533742225308,0.96730853581361,fresh_ge_0.95,0.79173954566716,0.8,0.0760184635467044,76.0184635467044,"LiPo Battery LP-503562-IS-3 EIS, Capacity, ECM Data/LiPO_2_fit/model_fit_cycle_140.csv",0.9998467840894267,,,,,,,,,
fit_sample,LiPO_2,140,0.4375,0.961533742225308,0.96730853581361,fresh_ge_0.95,0.687753428473266,0.7,0.0766683530319241,76.6683530319241,"LiPo Battery LP-503562-IS-3 EIS, Capacity, ECM Data/LiPO_2_fit/model_fit_cycle_140.csv",1.0083945747378293,,,,,,,,,
fit_sample,LiPO_2,140,0.4375,0.961533742225308,0.96730853581361,fresh_ge_0.95,0.583767252074508,0.6,0.0768350929773601,76.8350929773601,"LiPo Battery LP-503562-IS-3 EIS, Capacity, ECM Data/LiPO_2_fit/model_fit_cycle_140.csv",1.0105876524513904,,,,,,,,,
fit_sample,LiPO_2,140,0.4375,0.961533742225308,0.96730853581361,fresh_ge_0.95,0.479492749607815,0.5,0.0767676606819169,76.7676606819169,"LiPo Battery LP-503562-IS-3 EIS, Capacity, ECM Data/LiPO_2_fit/model_fit_cycle_140.csv",1.0097007368180426,,,,,,,,,
fit_sample,LiPO_2,140,0.4375,0.961533742225308,0.96730853581361,fresh_ge_0.95,0.37521823983676,0.4,0.0768860827314714,76.8860827314714,"LiPo Battery LP-503562-IS-3 EIS, Capacity, ECM Data/LiPO_2_fit/model_fit_cycle_140.csv",1.0112583045441992,,,,,,,,,
fit_sample,LiPO_2,140,0.4375,0.961533742225308,0.96730853581361,fresh_ge_0.95,0.270943594280351,0.3,0.0767549681062037,76.7549681062037,"LiPo Battery LP-503562-IS-3 EIS, Capacity, ECM Data/LiPO_2_fit/model_fit_cycle_140.csv",1.009533795388072,,,,,,,,,
fit_sample,LiPO_2,140,0.4375,0.961533742225308,0.96730853581361,fresh_ge_0.95,0.166957729825348,0.2,0.0764248136817519,76.4248136817519,"LiPo Battery LP-503562-IS-3 EIS, Capacity, ECM Data/LiPO_2_fit/model_fit_cycle_140.csv",1.0051913787679543,,,,,,,,,
fit_sample,LiPO_2,140,0.4375,0.961533742225308,0.96730853581361,fresh_ge_0.95,0.0629717353281746,0.1,0.0769242219616213,76.9242219616213,"LiPo Battery LP-503562-IS-3 EIS, Capacity, ECM Data/LiPO_2_fit/model_fit_cycle_140.csv",1.0117599377637339,,,,,,,,,
fit_sample,LiPO_2,160,0.5,0.958480840674763,0.9642372991017226,fresh_ge_0.95,1.0,1.0,0.0758653516587915,75.86535165879151,"LiPo Battery LP-503562-IS-3 EIS, Capacity, ECM Data/LiPO_2_fit/model_fit_cycle_160.csv",0.9978329519019147,,,,,,,,,
fit_sample,LiPO_2,160,0.5,0.958480840674763,0.9642372991017226,fresh_ge_0.95,0.89539314409964,0.9,0.0759410088061852,75.94100880618521,"LiPo Battery LP-503562-IS-3 EIS, Capacity, ECM Data/LiPO_2_fit/model_fit_cycle_160.csv",0.998828046409034,,,,,,,,,
fit_sample,LiPO_2,160,0.5,0.958480840674763,0.9642372991017226,fresh_ge_0.95,0.79078631137418,0.8,0.076308990376488,76.308990376488,"LiPo Battery LP-503562-IS-3 EIS, Capacity, ECM Data/LiPO_2_fit/model_fit_cycle_160.csv",1.003667991502707,,,,,,,,,
fit_sample,LiPO_2,160,0.5,0.958480840674763,0.9642372991017226,fresh_ge_0.95,0.686179599855008,0.7,0.0769036032067044,76.9036032067044,"LiPo Battery LP-503562-IS-3 EIS, Capacity, ECM Data/LiPO_2_fit/model_fit_cycle_160.csv",1.0114887458080728,,,,,,,,,
fit_sample,LiPO_2,160,0.5,0.958480840674763,0.9642372991017226,fresh_ge_0.95,0.581862334694943,0.6,0.0770807217137064,77.08072171370641,"LiPo Battery LP-503562-IS-3 EIS, Capacity, ECM Data/LiPO_2_fit/model_fit_cycle_160.csv",1.0138183294561278,,,,,,,,,
fit_sample,LiPO_2,160,0.5,0.958480840674763,0.9642372991017226,fresh_ge_0.95,0.477544921768123,0.5,0.0769508454311918,76.9508454311918,"LiPo Battery LP-503562-IS-3 EIS, Capacity, ECM Data/LiPO_2_fit/model_fit_cycle_160.csv",1.012110107830181,,,,,,,,,
fit_sample,LiPO_2,160,0.5,0.958480840674763,0.9642372991017226,fresh_ge_0.95,0.372937822470589,0.4,0.0771498296339686,77.14982963396861,"LiPo Battery LP-503562-IS-3 EIS, Capacity, ECM Data/LiPO_2_fit/model_fit_cycle_160.csv",1.0147272840522281,,,,,,,,,
fit_sample,LiPO_2,160,0.5,0.958480840674763,0.9642372991017226,fresh_ge_0.95,0.268330951262104,0.3,0.0769479493075116,76.9479493075116,"LiPo Battery LP-503562-IS-3 EIS, Capacity, ECM Data/LiPO_2_fit/model_fit_cycle_160.csv",1.012072016032309,,,,,,,,,
fit_sample,LiPO_2,160,0.5,0.958480840674763,0.9642372991017226,fresh_ge_0.95,0.16372399520509,0.2,0.0766010462972812,76.6010462972812,"LiPo Battery LP-503562-IS-3 EIS, Capacity, ECM Data/LiPO_2_fit/model_fit_cycle_160.csv",1.0075093105659363,,,,,,,,,
fit_sample,LiPO_2,160,0.5,0.958480840674763,0.9642372991017226,fresh_ge_0.95,0.0594069552224703,0.1,0.0785149513395016,78.51495133950161,"LiPo Battery LP-503562-IS-3 EIS, Capacity, ECM Data/LiPO_2_fit/model_fit_cycle_160.csv",1.0326822976566437,,,,,,,,,
fit_sample,LiPO_2,180,0.5625,0.952373012074756,0.9580927880142596,fresh_ge_0.95,1.0,1.0,0.0762233927565023,76.2233927565023,"LiPo Battery LP-503562-IS-3 EIS, Capacity, ECM Data/LiPO_2_fit/model_fit_cycle_180.csv",1.0025421531066727,,,,,,,,,
fit_sample,LiPO_2,180,0.5625,0.952373012074756,0.9580927880142596,fresh_ge_0.95,0.89501251840073,0.9,0.0763333383861701,76.3333383861701,"LiPo Battery LP-503562-IS-3 EIS, Capacity, ECM Data/LiPO_2_fit/model_fit_cycle_180.csv",1.0039882331656373,,,,,,,,,
fit_sample,LiPO_2,180,0.5625,0.952373012074756,0.9580927880142596,fresh_ge_0.95,0.790025568635582,0.8,0.0767380401313791,76.7380401313791,"LiPo Battery LP-503562-IS-3 EIS, Capacity, ECM Data/LiPO_2_fit/model_fit_cycle_180.csv",1.0093111470944882,,,,,,,,,
fit_sample,LiPO_2,180,0.5625,0.952373012074756,0.9580927880142596,fresh_ge_0.95,0.684747456222961,0.7,0.0773585715582006,77.3585715582006,"LiPo Battery LP-503562-IS-3 EIS, Capacity, ECM Data/LiPO_2_fit/model_fit_cycle_180.csv",1.0174728004953455,,,,,,,,,
